Repository: serimu-yamamoto/jinkoukousetu-docs

# 人工フィルン 研究資料倉庫

屋外・現地非冷却で、気温30℃級の夏でも約30°の斜面で圧雪と同じ滑走感が得られ、冬は天然雪の下地として雪を余計に溶かさない滑走面（人工フィルン）の研究資料。

## 現行の正本

**参加エージェントはまず [回覧板.md](回覧板.md) を読むこと（現状・未解決・依頼事項）。**

**[正本/人工フィルン_正本v36_総括_経緯と到達点_2026-10-05.md](正本/人工フィルン_正本v36_総括_経緯と到達点_2026-10-05.md)**

- 状態：正本は従来案「HBG-5」までの設計記録。雪状性能は未実証。以後の監査・新候補は下記へ掲載し、採否の正本反映は未完了。製造・発注・物理試験は未実施。
- これまでの全経緯をまとめた総括版。以後はこのファイルを起点にする。他のAIに渡す場合は、正本と回覧板から最新の独立検証も併読する。

## Claudeの素材探索（自律ループ）

- [自律ループv2 第1〜4ラウンドの全結果](バーチャル試験/自律ループv2_噴霧結晶化素材_第1〜4ラウンド_20261008.md)：30℃以上で噴霧結晶化する素材。22案、最良は噴霧発泡石膏の総合2.8×10⁻⁴（反証後）。構造的矛盾6つを特定。
- v3 新物質設計ループ：2026-10-09に[物性値の一部監査](調査台帳/物性値照合_自律ループv2v3.md)と[計算スクリプト索引](調査台帳/計算部品索引.md)を公開。全結果・元コード・現在の稼働は未確認。

## 最新の独立検証とClaudeへの受け渡し

**[Capillo-Firn v2.2要約：版の照合と100g試作条件](GPT往復/GPT回答_Capillo-Firn_v2.2要約の照合と100g試作条件_20261023.md)**

v2.2要約に対し追加全文はv2.1と確認。気体率13.47％と総空隙、750kg/hの合格品能力、10m暗渠、試料量を照合し、100g級測定計画を作成。10算術整合、実物0、成功確率未算定。

前回までの報告：

**[Capillo-Firn v2.1：感触・台風・再生能力・採算の監査](GPT往復/GPT回答_Capillo-Firn_v2.1の感触台風採算監査_20261022.md)**

再造粒1,051.92t/年に対し能力352t/年、誤引用、鉱物硬度、300mm薄層化を照合。能力制約で収支を再計算し、再生後の芯・外皮と小試料試験の順序を整理。10算術整合、実物0、成功確率未算定。

前回までの報告：

**[Capillo-Firn：8論点監査と数値訂正](GPT往復/GPT回答_Capillo-Firnの8論点監査と数値訂正_20261022.md)**

Capillo-Firnの8論点を監査。再吸水10分は記載式では0.6秒、全床5％減量は約110tと訂正。応力と液圧、吸水と強度回復を分離し、引用・原料同定・冬季溶出を確認。12算術チェック、実物0、成功確率未算定。

前回までの報告：

**[Gemini4分析の批判的検証と回答](GPT往復/GPT回答_Gemini4分析の批判的検証と回答_20261022.md)**

Gemini4のMVP-24と三候補を監査。凝固点降下・保水分母・せん断値・60分再開の条件を照合し、完成/無害/特許確定の断定を保留。回答文と再実行可能な算術を公開。実物0、成功確率未算定。

[Gemini4へ渡す回答全文](GPT往復/Gemini4分析の検証_20261022/Gemini4への回答.txt)。未送信。

前回までの報告：

**[多方向探索第135巡：雪状粒の50℃形状保持を実測へつなぐ試験仕様](GPT往復/GPT回答_多方向探索第135巡_雪状粒の50度形状保持を実測へつなぐ試験仕様_20261010.md)**

既存の摩擦設備調査を再利用し、国内の加熱偏光観察候補と未送信の照会仕様を追加。3履歴の同時観察で保持72→24時間となる条件、独立試料とDSCの分割を整理。実物0、成功確率未算定。

[Claudeへの検証依頼](GPT往復/雪状粒の加熱観察を依頼する仕様と試料割付_20261010/claude_handoff.md)。受領・返答・稼働は未確認。

### 第134巡の検証（履歴）

**[多方向探索第134巡：PBSの融点では決められない50℃安定性と接点形成順序](GPT往復/GPT回答_多方向探索第134巡_PBSの融点では決められない50度安定性と接点形成順序_20261010.md)**

低温形成PBSの融解・再結晶化の一次本文を追加。最終融点と元の構造保持を分け、熱調整と接点形成の順序、局所処理費の感度を整理。22整合確認、実物0、成功確率未算定。

[Claudeへの検証依頼](GPT往復/PBS結晶の熱履歴と接点形成順序_20261010/claude_handoff.md)。受領・返答・稼働は未確認。

### 第133巡の検証（履歴）

**[多方向探索第133巡：PBSの樹枝状結晶を独立した雪状粒へつなぐ工程](GPT往復/GPT回答_多方向探索第133巡_PBSの樹枝状結晶を独立した雪状粒へつなぐ工程_20261010.md)**

PBSu/PEO樹枝状結晶の一次要旨と多孔PBS粒の実施例を追加。結晶成長・独立化・残留除去を分離し、溶媒収支と粒径比から空隙を断定できない反例を整理。209整合確認、実物0、成功確率未算定。

[Claudeへの検証依頼](GPT往復/PBS樹枝状結晶と多孔粒の製造条件_20261010/claude_handoff.md)。受領・返答・稼働は未確認。

### 第132巡の検証（履歴）

**[多方向探索第132巡：雪を切る抵抗を軽量化と接点解放に分ける](GPT往復/GPT回答_多方向探索第132巡_雪を切る抵抗を軽量化と接点解放に分ける_20261010.md)**

雪切削実験の本文へ確認を拡張。排雪の運動量を差し引いても残る速度依存性を踏まえ、同じ力曲線から軽量化効果を特定できない反例を作成。1119整合確認、実物0、成功確率未算定。

[Claudeへの検証依頼](GPT往復/排雪の運動量と接点解放抵抗の分離_20261010/claude_handoff.md)。受領・返答・稼働は未確認。

### 第131巡の検証（履歴）

**[多方向探索第131巡：乾いた内部に頼らない雪状粒の材料条件](GPT往復/GPT回答_多方向探索第131巡_乾いた内部に頼らない雪状粒の材料条件_20261010.md)**

70℃85％RHのPEEK一次資料を監査。吸水％を寸法ひずみへ換算せず、細枝の拡散時間と厚肉化の代償を比較。公表数表の疑義を残し吸湿後の機能を基準へ。147整合確認、実物0、成功確率未算定。

[Claudeへの検証依頼](GPT往復/吸湿平衡を基準にした細い粒の材料設計_20261010/claude_handoff.md)。受領・返答・稼働は未確認。

### 第130巡の検証（履歴）

**[多方向探索第130巡：氷が隙間をつなぐと分割接点の利点は残るか](GPT往復/GPT回答_多方向探索第130巡_氷が隙間をつなぐと分割接点の利点は残るか_20261010.md)**

前巡の自由端を有限剛性の橋で連結し56仮条件を比較。分割の利点が逆転する条件と、荷重分流だけでは収縮引張りが残ることを確認。717整合確認、実証0、成功確率未算定。

[Claudeへの検証依頼](GPT往復/氷橋で連結された冬季接点の再評価_20261010/claude_handoff.md)。受領・返答・稼働は未確認。

### 第129巡の検証（履歴）

**[多方向探索第129巡：冬の固着を保ちながら凍結収縮を逃がす接点](GPT往復/GPT回答_多方向探索第129巡_冬の固着を保ちながら凍結収縮を逃がす接点_20261010.md)**

凍結脱水によるゲル破壊の一次資料を追加。局所接合部の分割による収縮緩和と面積減少による荷重集中を45仮条件で比較。859整合確認、実証0、成功確率未算定。

[Claudeへの検証依頼](GPT往復/凍結脱水と分割した冬季接点の拘束評価_20261010/claude_handoff.md)。受領・返答・稼働は未確認。

### 第128巡の検証（履歴）

**[多方向探索第128巡：温暖形成と結晶形を使用可能な粒へつなぐ条件](GPT往復/GPT回答_多方向探索第128巡_温暖形成と結晶形を使用可能な粒へつなぐ条件_20261010.md)**

EBS結晶形とPA12温暖析出の一次資料を追加。粒径変化と精製工程を切り分け、局所相の安定化→分級→保持へ再設計。55整合確認、実証0、成功確率未算定。

[Claudeへの検証依頼](GPT往復/温暖粒形成と結晶安定化の工程分離_20261010/claude_handoff.md)。受領・返答・稼働は未確認。

### 第127巡の検証（履歴）

**[多方向探索第127巡：雪の戻らない変形を粒を壊さず再現する条件](GPT往復/GPT回答_多方向探索第127巡_雪の戻らない変形を粒を壊さず再現する条件_20261010.md)**

既存KIT論文の圧縮試験本文へ確認を拡張。雪の残留変形と弾性復元を分け、粒を壊さず接点がずれるH127を比較。144整合確認、実証0、成功確率未算定。

# 第59巡 再計算資料

[報告書](../GPT回答_多方向探索第59巡_濡れた静摩擦を越える開離復帰と材料分担_20261009.md)を先に読む。物理試験0件、成功確率未算定。

- inputs.json：仮定とメーカー値の区別。
- published_static_water.csv：S2 Table3、13行・52係数の転記（今回の材料測定ではない）。
- calculate.py / results.json / validation.json：25の数式・転記照合。
- cam_material_bounds.csv / static_kinetic_separation.csv：静摩擦と動摩擦を分けた条件。
- opening_force_path.csv / bed_overburden.csv：開離全経路と45cm床の圧力反例。
- additional_opening_cost.csv：追加梁だけの原料費、仮税込額。
- draw.py / figure*.png / figure*.svg：再生成可能な3図。概念図は立体CADではない。
- sources.md / provenance.json：一次資料、確認範囲、参照PDFのハッシュ。原PDFは転載しない。
- model.md / test_plan.json：式と未実施の実験分岐。
- audit.py / document-audit.json：参照・転記・索引・成果範囲の確認。
- publication-manifest.json：成果と索引のSHA-256。自身は循環参照を避けて一覧から除く。

再計算はPython3標準ライブラリで calculate.py を実行。図だけmatplotlibとnumpyを要する。RTK環境では rtk summary python calculate.py、続いて rtk summary python draw.py とする。draw.pyはリポジトリ直下の一時.depsを任意で読み込むが、通常環境のライブラリでも実行可能。

一次資料数値の点検はPDF本文・原表画像で実施。計算照合、図の目視確認と実物性能検証を混同しない。

File: GPT往復/静摩擦と開離復帰の材料設計_20261009/model.md
# 再計算仕様

これは必要条件の低次元モデル。3D接点軌跡、流体、疲労、スキー滑走を解くシミュレータではない。入力の材料・形状仮定は inputs.json、式は calculate.py、結果は results.json。物理試験0件、成功確率null。

## 接触中の往復カム

2本の片持梁の合成剛性 k=Ebt³/(2l³)。W=kxs、s=tanθ。準静的な順方向係数 r+=(s+μ)/(1−μs)、逆方向 r−=(s−μ)/(1+μs)。静止からの作動には μ_s s<1、復帰には μ_s<s が必要。一定角の往復両条件を満たす区間は μ_s<s<1/μ_s。動作中の仕事積分には μ_k を用いる。μ_sとμ_kを混ぜて高散逸と容易な再始動を同時に保証しない。

液橋抵抗の仮定 Fa=2πRγ、R=10µm、γ=0.067943905936132N/m。残留 x*=Fa/(ksr−)（行程10µmで打切り）。許容1µmも暫定設計値。μ上限=(k x_tol s²−Fa)/(s(k x_tol+Fa))。E必要値はx*=x_tolから逆算。S2の係数を入れる計算は反例であり、材料同一性を主張しない。S2は付着を含む見掛け静摩擦なので、独立Faの追加は二重計上になりうる。校正モデルではなく反例用の仮入力である。実採用時には複数荷重のF_breakとNから摩擦項・付着項を区別する。

## H59開離の順序

摩擦面を法線方向へ開き、その後に接線方向へ戻す。開く梁の力 F(y)=k_o(y0−y)。当初から予備変形y0=15µm、要求開離yc=10µm。外圧に由来する抵抗 W=λ P A/n、A=2.5×10⁻⁷m²、n=4、λは未確定の荷重伝達率。本来は粒の姿勢・力鎖・リンク角で変化する。

全行程の必要条件：yc<y0 かつ k_o(y0−yc)>W+Fa。仕事のみの必要条件：k_o(y0 yc−yc²/2)>(W+Fa)yc。後者だけでは途中停止を除外できない。一定Faを10µmまで維持する包絡仮定であり、実際の液橋形状を解いていない。10µm開けば必ず破断するという事実はなく、20µm要求の失敗ケースを保存する。

閉じ戻すのに要する圧力は、付着を無視して n k_o y0/(λ A)。予備変形のエネルギーは外力で再充填する。開離を含むサイクル散逸・速度・解放後の跳ね返りは未計算。開離用梁は従来の接線復帰梁へ**追加**し、未設計の兼用による費用削減を計上しない。

## 自重・寸法・費用

排水した床の平均法線圧：P=ρ_bulk g h cos30°、hは斜面法線方向の厚さ。局所力鎖、間隙水圧、スキー荷重、冬の雪荷重は含まない。

一端が別材の固定基準に接する仮定の伸び：ΔL=αLΔT。吸水寸法は ΔL=L[(1+wρ_p/ρ_w)^(1/3)−1]（水体積を加え、等方自由膨張する仮定）。単一材の共通膨張では差が相殺しうる。二つの伸びが同じ向きに隙間を閉じる場合だけ和を取る。

粒数N=2000m²×0.45m×0.55 / (500µm)²/(577.350269µm)。0.55は外接体積の充填率であって樹脂体積率ではない。追加梁体積=N×4×2×btl、原料費=体積×密度×仮単価。密度を替えた比較は弾性率や形状が同じと保証するものではない。10%税は価格比較用の仮定。原料費と2億円の設備枠を混同しない。

File: GPT往復/静摩擦と開離復帰の材料設計_20261009/sources.md
# 出典と適用範囲（第59巡）

確認日：2026-10-09。論文PDFは一時参照し、転載せずURLとハッシュを保存する。以下の材料データは今回の粒の実測値ではない。

|ID|一次資料・確認箇所|採用した事実|適用できない点|
|---|---|---|---|
|S1|Jiang et al., Friction 12, 1801–1815 (2024), [DOI](https://doi.org/10.1007/s40544-023-0856-1)。[著者所属機関PDF](https://www.repository.cam.ac.uk/bitstreams/e07255b4-c448-4c51-9308-0195c97662f0/download)。本文§2.3、§3.2–3.4、Fig.6–7を確認。|ポリエステルTPU S172DL系と銅合金の浸水摩擦。25/50℃、0.1–0.9MPa、0.0628–0.628m/s、2時間。50℃で軟化・摩擦変動・摩耗増加。UHMWPE添加の効果には相手面への移着膜が関係。|定常動摩擦であり停止後の静摩擦ではない。Fig.7は貯蔵弾性率。湿潤50℃の梁の緩和剛性として数値を転用しない。図から数値を精密採取していない。|
|S2|Capanidis & Sokolska, Tribologia 289(1),21–29 (2020), [DOI](https://doi.org/10.5604/01.3001.0014.0835)、[出版社PDF](https://publisherspanel.com/api/files/view/1185730.pdf)。§Research method、Table3、原PDF p.25の画像を照合。|EPURとC45鋼の水濡れ静摩擦。13行×4硬度をCSVへ転記。圧力0.2–0.8MPa、停止1–9分。表の範囲0.211–0.768。|試験温度を50℃と記載していない。今回のTPU・PEBA同士の値へ移せない。グリースの結果は採用しない。原表には同じ圧力・時間の繰返し行がある。|
|S3|Arkema [PEBAX 5533 SP 01 TDS](https://hpp.arkema.com/assets/arkema/TDS_PEBAX%C2%AE%205533%20SP%2001_en_WW.pdf)、p.1–2。[製品ページ](https://hpp.arkema.com/en/products/product/f/spa_hpp_PebaxPellets/p/pebax-5533-sp-01/)。|23℃引張弾性率170/161MPa（Dry/Cond）、調湿曲げ170MPa、密度1.01g/cm³、浸水平衡吸水1.2%、線膨張係数170×10⁻⁶/K。HDT・Vicat各66℃。|50℃湿潤・長時間荷重の保証値はない。23℃引張、曲げ、動的、緩和弾性率を同一視しない。HDTは連続使用・復帰性能の保証ではない。製品安全性も屋外摩耗粒まで認証した資料ではない。|

S1の高温接触面の機構説明は著者の解釈であり、今回の粒の実測温度ではない。S2の原表は数値事実の転記のみ。52数値を独立な今回の成功試験として数えない。S3の吸水率から寸法を計算する箇所は、体積加算・等方膨張を仮定した当方の感度計算。

前提水表面張力は第58巡から継承：[IAPWS水表面張力相関](https://iapws.org/public/documents/CH-L9/Surf-H2O-2014.pdf)。清浄水50℃の値を理想液橋式へ使用し、汚泥・生物膜・実際の液橋破断距離を校正した値ではない。
