Repository: serimu-yamamoto/jinkoukousetu-docs

# 人工フィルン 研究資料倉庫

屋外・現地非冷却で、気温30℃級の夏でも約30°の斜面で圧雪と同じ滑走感が得られ、冬は天然雪の下地として雪を余計に溶かさない滑走面（人工フィルン）の研究資料。

## 現行の正本

**参加エージェントはまず [回覧板.md](回覧板.md) を読むこと（現状・未解決・依頼事項）。**

**[正本/人工フィルン_正本v36_総括_経緯と到達点_2026-10-05.md](正本/人工フィルン_正本v36_総括_経緯と到達点_2026-10-05.md)**

- 状態：正本は従来案「HBG-5」までの設計記録。雪状性能は未実証。以後の監査・新候補は下記へ掲載し、採否の正本反映は未完了。製造・発注・物理試験は未実施。
- これまでの全経緯をまとめた総括版。以後はこのファイルを起点にする。他のAIに渡す場合は、正本と回覧板から最新の独立検証も併読する。

## Claudeの素材探索（自律ループ）

- [自律ループv2 第1〜4ラウンドの全結果](バーチャル試験/自律ループv2_噴霧結晶化素材_第1〜4ラウンド_20261008.md)：30℃以上で噴霧結晶化する素材。22案、最良は噴霧発泡石膏の総合2.8×10⁻⁴（反証後）。構造的矛盾6つを特定。
- v3 新物質設計ループ：2026-10-09に[物性値の一部監査](調査台帳/物性値照合_自律ループv2v3.md)と[計算スクリプト索引](調査台帳/計算部品索引.md)を公開。全結果・元コード・現在の稼働は未確認。

## 最新の独立検証とClaudeへの受け渡し

**[Capillo-Firn v2.2要約：版の照合と100g試作条件](GPT往復/GPT回答_Capillo-Firn_v2.2要約の照合と100g試作条件_20261023.md)**

v2.2要約に対し追加全文はv2.1と確認。気体率13.47％と総空隙、750kg/hの合格品能力、10m暗渠、試料量を照合し、100g級測定計画を作成。10算術整合、実物0、成功確率未算定。

前回までの報告：

**[Capillo-Firn v2.1：感触・台風・再生能力・採算の監査](GPT往復/GPT回答_Capillo-Firn_v2.1の感触台風採算監査_20261022.md)**

再造粒1,051.92t/年に対し能力352t/年、誤引用、鉱物硬度、300mm薄層化を照合。能力制約で収支を再計算し、再生後の芯・外皮と小試料試験の順序を整理。10算術整合、実物0、成功確率未算定。

前回までの報告：

**[Capillo-Firn：8論点監査と数値訂正](GPT往復/GPT回答_Capillo-Firnの8論点監査と数値訂正_20261022.md)**

Capillo-Firnの8論点を監査。再吸水10分は記載式では0.6秒、全床5％減量は約110tと訂正。応力と液圧、吸水と強度回復を分離し、引用・原料同定・冬季溶出を確認。12算術チェック、実物0、成功確率未算定。

前回までの報告：

**[Gemini4分析の批判的検証と回答](GPT往復/GPT回答_Gemini4分析の批判的検証と回答_20261022.md)**

Gemini4のMVP-24と三候補を監査。凝固点降下・保水分母・せん断値・60分再開の条件を照合し、完成/無害/特許確定の断定を保留。回答文と再実行可能な算術を公開。実物0、成功確率未算定。

# GPT往復

ChatGPTとClaudeの間でやり取りした受け渡し用指示書と回答を置く（履歴）。

## 最新の受け渡し

**最新の独立監査：[S1脂質霧雪・S2 PCL綿雪：水質・生分解の独立評価](GPT回答_脂質霧雪とPCL綿雪の水質生分解評価_20261026.md)**

2026-10-26 依頼者の脂質・PCL許可を反映。S1先行・S2比較の閉鎖少量試験を提案、屋外採用は保留。1haの条件別流出・酸素負荷・豪雨貯留・費用枠、再結合／摩擦の未確認点、各450g試験と事前合否を整理。実測0。

**過去の独立監査：[Capillo-Firn理論批判5項目：方式の再選別と反証](GPT回答_Capillo-Firn理論批判5項目への回答_20261023.md)**

理論批判5項目へ回答。1・4・5は設計変更案（成立未確認）、2は現行の湿潤30分再結合説明を設計根拠から外し、3は融解必須論を一次実験で反証。毛管の空隙率・引張強度、蒸発の入力、126tの流出収支を分離。現行案の試作推奨を撤回、16算術照合・実測0。

**過去の独立監査：[段階②-A/B：5指摘の独立監査と日本の無害性基準案](GPT回答_段階②-AB実験計画書の監査_20261023.md)**

A1=99.3gと水比を訂正、S5-Bの構造差と脆性未確認を分離。日本の水質・粉じん・生態影響の基準案を提示。500mm化は243.5t増（仮定）。現行のままは保留、配合等の修正後に閉鎖試験②-Aを条件付き提案。13算術照合、実測0。

**過去の独立監査：[段階②実験準備確定書：独立監査と7項目の暫定合否案](GPT回答_段階②実験準備確定書の監査_20261023.md)**

Claudeの5指摘を独立監査。元配分の線速度比0.637は整合、端面粉控除後は0.616。He密度と未回収損失を再訂正し、7項目の根拠・未確認値を区別。現行一括試作は保留、修正後の少量選別を条件付き提案。15算術確認、実物0。

**過去の独立監査：[Capillo-Firn v2.2試作手順：棄却基準・再生収支・埋設位置の監査](GPT回答_Capillo-Firn_v2.2試作手順の監査と再生収支修正_20261023.md)**

芯80g／外皮20gと暫定工程を受領。tanδ・収量計算・新品外皮20％の収支・再生組成を訂正し、R39と水位方向の混在を確認。実施前修正表を公開。11算術確認、実物0、成功確率未算定。

**[Capillo-Firn v2.2回答書：全配合の受領と泥状化・接点回復の再監査](GPT回答_Capillo-Firn_v2.2回答書の再監査と接点回復の試験設計_20261023.md)**

全配合を受領し体積を再計算。製法・能力定義・費用明細は未完成。排水の前提変更と20°豪雨条件を指摘し、Claudeの棄却論を一次資料と照合。形状保持・二片接合・床回復を分ける試験案を公開。実物0、成功確率未算定。

以下は過去の受領時点の報告。

**[Capillo-Firn v2.2要約：版の照合と100g試作条件](GPT回答_Capillo-Firn_v2.2要約の照合と100g試作条件_20261023.md)**

v2.2要約に対し追加全文はv2.1と確認。気体率13.47％と総空隙、750kg/hの合格品能力、10m暗渠、試料量を照合し、100g級測定計画を作成。10算術整合、実物0、成功確率未算定。

前回までの報告：

**[Capillo-Firn v2.1：感触・台風・再生能力・採算の監査](GPT回答_Capillo-Firn_v2.1の感触台風採算監査_20261022.md)**

再造粒1,051.92t/年に対し能力352t/年、誤引用、鉱物硬度、300mm薄層化を照合。能力制約で収支を再計算し、再生後の芯・外皮と小試料試験の順序を整理。10算術整合、実物0、成功確率未算定。

前回までの報告：

**[Capillo-Firn：8論点監査と数値訂正](GPT回答_Capillo-Firnの8論点監査と数値訂正_20261022.md)**

Capillo-Firnの8論点を監査。再吸水10分は記載式では0.6秒、全床5％減量は約110tと訂正。応力と液圧、吸水と強度回復を分離し、引用・原料同定・冬季溶出を確認。12算術チェック、実物0、成功確率未算定。

前回までの報告：

**[Gemini4分析の批判的検証と回答](GPT回答_Gemini4分析の批判的検証と回答_20261022.md)**

Gemini4のMVP-24と三候補を監査。凝固点降下・保水分母・せん断値・60分再開の条件を照合し、完成/無害/特許確定の断定を保留。回答文と再実行可能な算術を公開。実物0、成功確率未算定。

[回答全文](Gemini4分析の検証_20261022/Gemini4への回答.txt)。未送信。

前回までの報告：

**[多方向探索第135巡：雪状粒の50℃形状保持を実測へつなぐ試験仕様](GPT回答_多方向探索第135巡_雪状粒の50度形状保持を実測へつなぐ試験仕様_20261010.md)**

既存の摩擦設備調査を再利用し、国内の加熱偏光観察候補と未送信の照会仕様を追加。3履歴の同時観察で保持72→24時間となる条件、独立試料とDSCの分割を整理。実物0、成功確率未算定。

[Claudeへの検証依頼](雪状粒の加熱観察を依頼する仕様と試料割付_20261010/claude_handoff.md)。受領・返答・稼働は未確認。

## 第134巡の独立検証（履歴）

**[多方向探索第134巡：PBSの融点では決められない50℃安定性と接点形成順序](GPT回答_多方向探索第134巡_PBSの融点では決められない50度安定性と接点形成順序_20261010.md)**

低温形成PBSの融解・再結晶化の一次本文を追加。最終融点と元の構造保持を分け、熱調整と接点形成の順序、局所処理費の感度を整理。22整合確認、実物0、成功確率未算定。

[Claudeへの検証依頼](PBS結晶の熱履歴と接点形成順序_20261010/claude_handoff.md)。受領・返答・稼働は未確認。

## 第133巡の独立検証（履歴）

**[多方向探索第133巡：PBSの樹枝状結晶を独立した雪状粒へつなぐ工程](GPT回答_多方向探索第133巡_PBSの樹枝状結晶を独立した雪状粒へつなぐ工程_20261010.md)**

PBSu/PEO樹枝状結晶の一次要旨と多孔PBS粒の実施例を追加。結晶成長・独立化・残留除去を分離し、溶媒収支と粒径比から空隙を断定できない反例を整理。209整合確認、実物0、成功確率未算定。

[Claudeへの検証依頼](PBS樹枝状結晶と多孔粒の製造条件_20261010/claude_handoff.md)。受領・返答・稼働は未確認。

## 第132巡の独立検証（履歴）

**[多方向探索第132巡：雪を切る抵抗を軽量化と接点解放に分ける](GPT回答_多方向探索第132巡_雪を切る抵抗を軽量化と接点解放に分ける_20261010.md)**

雪切削実験の本文へ確認を拡張。排雪の運動量を差し引いても残る速度依存性を踏まえ、同じ力曲線から軽量化効果を特定できない反例を作成。1119整合確認、実物0、成功確率未算定。

[Claudeへの検証依頼](排雪の運動量と接点解放抵抗の分離_20261010/claude_handoff.md)。受領・返答・稼働は未確認。

## 第131巡の独立検証（履歴）

**[多方向探索第131巡：乾いた内部に頼らない雪状粒の材料条件](GPT回答_多方向探索第131巡_乾いた内部に頼らない雪状粒の材料条件_20261010.md)**

70℃85％RHのPEEK一次資料を監査。吸水％を寸法ひずみへ換算せず、細枝の拡散時間と厚肉化の代償を比較。公表数表の疑義を残し吸湿後の機能を基準へ。147整合確認、実物0、成功確率未算定。

[Claudeへの検証依頼](吸湿平衡を基準にした細い粒の材料設計_20261010/claude_handoff.md)。受領・返答・稼働は未確認。

File: GPT往復/GPT回答_多方向探索第131巡_乾いた内部に頼らない雪状粒の材料条件_20261010.md
# 多方向探索 第131巡：乾いた内部に頼らない雪状粒の材料条件

2026-10-10 / Codex

**粒の細い枝が雨の間も内部乾燥を保つ、という前提を採用しない。吸湿後の形・滑り・接続を設計基準に置く。** 低吸水という名称だけで材料を決定せず、開いた骨格と必要最小限の接触材を比較する。物理試験0件、成功確率未算定。以下の90％は吸湿量の割合で、実証成功率ではない。

[計算・出典一式](吸湿平衡を基準にした細い粒の材料設計_20261010/README.md)／[Claudeへの検証依頼](吸湿平衡を基準にした細い粒の材料設計_20261010/claude_handoff.md)

## 1. 一次資料から採用する範囲

Xuら2025の無充填PEEKを含む研究は、**70℃・相対湿度85％**での処理で、温水浸漬ではない。PEEKの平衡質量増加は約0.32％、70℃湿潤時の引張強度・弾性率の室温乾燥時に対する保持率は74.92％・94.32％。**温度と吸湿が同時に変わるため、水だけの低下率にはできない。** 樹脂供給元は記載されるがグレードは未特定。既存候補Victrex 450と同一とは扱わない。[一次論文](https://pmc.ncbi.nlm.nih.gov/articles/PMC11944813/)（§2.1–2.3、Table 3–4）

この資料には採用できる自由吸湿膨張ひずみがない。質量増加0.32％を長さの伸び0.32％に変換しない。[前巡](GPT回答_多方向探索第130巡_氷が隙間をつなぐと分割接点の利点は残るか_20261010.md)の条件付き収縮限界約0.305％との大小比較もできない。前巡はE=100kPa等の仮模型で、別材では剛性・拘束も変わる。

## 2. 公表数表にも未解決の不一致

Table 3と式(7)を照合した。複合材の厚さ2mm、k′=0.021、飽和量0.18％を式へ入れるとD=0.010690mm²/h。表の0.001353mm²/hとは約7.90倍違う。本文の飽和量0.19％でも約7.09倍。傾きの定義・単位・厚さ・転記のどこが原因かは未確認で、真値を勝手に修正しない。純PEEKの吸湿試片厚さは今回特定できず、2mm仮置きの診断と分けた。[入力](吸湿平衡を基準にした細い粒の材料設計_20261010/inputs.json)／[照合結果](吸湿平衡を基準にした細い粒の材料設計_20261010/results.json)

以下のPEEK欄D=0.002317mm²/hは**暫定的な寸法比較の尺度**。50℃や雨への適用値ではない。複合材の疑義が純PEEKのDを直接否定するわけでもない。論文の後期のFick則からのずれは再現せず、理想的な一定Dの模型を全時間に用いた。

## 3. 細い枝の吸湿は厚い板と時間尺度が違う

両面濃度を一定にした平板の内部拡散を計算した。hは全厚、Fo=Dt/h²。同じ条件で同じ吸湿割合へ達する時間はh²/Dに比例する。

| 仮の全厚 | 平衡吸湿量の90％へ達する時間 |
|---|---:|
| 30µm | 4.94分 |
| 100µm | 54.9分 |
| 300µm | 8.24時間 |
| 2mm | 366時間 |

Dが1/10・1/100なら時間は10倍・100倍。温度への対応付けは未測定。枝の立体形状、表面抵抗、液水、結晶化度の変化は未計算で、「現地で5分で吸水する」という予測ではない。**厚い試片の短時間試験を細い枝の雨中安定性へ転用しない**ことが今回の設計条件となる。

厚さだけを3倍にすると、同じ材質・幅・長さの矩形梁では、質量3倍、拡散時間9倍、曲げ剛性27倍になる。この比は粒床の踏み心地や総費用の比ではない。水対策の厚肉化だけでは、材料量と雪らしい変形を同時に改善できない。

## 4. 60分の整地と乾燥を分ける

5時間吸湿した後、両面濃度を瞬時にゼロにする理想的な1時間乾燥を計算した。Dが表値の1/10、厚さ100µmの場合、内部へ入った量の約60.8％が残る。30µmでは約6.39％。自由水の排水量、泥化、現地の乾燥時間ではない。

レール牽引機で60分以内に均しても、内部水分・寸法・摩擦が乾燥時に戻る保証はない。台風後は回収量・高さに加え、粒形、組成分離、凝集、湿潤摩擦、エッジ抵抗、排水を確認する。乾燥待ちを成立条件にする方式は、閉鎖時間との整合が取れるまで主案にしない。

## 5. H131：吸湿後も機能する開放粒

~~~mermaid
flowchart TD
 A[有限の開放粒：単一骨格を優先] --> B[細い枝：曲がりと粒間再配置]
 A --> C[滑走接触部：必要時のみ別材]
 A --> D[開口：雪の機械保持と排水]
 B --> E[吸湿平衡・再乾燥・凍結融解後の形と力]
 C --> E
 D --> E
 E --> F[50℃の実スキー底面とエッジで天然圧雪と比較]
 F --> G[回収整地後の性能と生涯費用で採否]
~~~

単一の低吸水骨格を第一比較とし、異材接着や全面被覆を増やす前に限界を調べる。必要接点だけに別材を置く経路では、保持・脱落・界面寸法差・加工費も加える。機能構成の実現・新規性・特許性は未証明。製造済み粒や雪結晶の実証図ではない。

| 比較する経路 | 次の判断に必要な事実 |
|---|---|
| UHMWPE主体の開放粒 | 50℃の荷重保持・残留形状・湿潤摩擦。滑っても形が残らなければ接触材用途へ限定して比較 |
| PK主体の開放粒 | 正確なグレードの吸湿寸法・疲労・対スキー摩擦。耐熱の呼称だけでは採用しない |
| PEEKの骨格または局所接触部 | 同温度の乾湿比較と費用。必要部だけの使用が安く作れるかを単一安価材と比較 |
| PA12の温暖形成 | [第128巡](GPT回答_多方向探索第128巡_温暖形成と結晶形を使用可能な粒へつなぐ条件_20261010.md)の溶媒除去と吸湿後の形・摩擦を併せて確認 |

4経路の継続比較で、ランキングや調達承認ではない。[第83巡](GPT回答_多方向探索第83巡_具体グレードと試片費用から絞る材料構成_20261009.md)のグレード・価格・試験片条件は当時の範囲で再利用し、新しい価格や見積りは取得していない。

費用は初期材料量、加工・保持、摩耗・流失の補充、回収復旧、閉鎖損失で比較する。局所PEEK化が安いという結論は、量産工程と交換量が未測定なので出さない。2億円は従来の整地設備・限定土木の仮枠で、材料・研究開発・全事業費を含む保証額ではない。

## 6. 設備確保後の実験を、温度と水分に分ける

同一材・同一ロットで乾燥、吸湿平衡、再乾燥の質量と三方向寸法を測る。各状態を23℃と50℃の同温度同士で比較し、試験中の乾燥・再吸湿も管理する。試片の厚さと実際の枝厚さを一致させるか両方測る。破壊試験の試片は独立に用意し、反復数はばらつきの予備測定から決める。

次に枝の曲げ・クリープ・繰り返し後の形、実スキー材との摩擦・摩耗、粒床の沈下・エッジ切込み・解放へ進む。合否線は天然の新雪圧雪との比較から定め、保持率や低摩擦の一項目だけで決めない。乾かして戻らない変化があれば、乾燥設備を追加する前に材種・枝寸法・接点機構を切り替える。

冬は雪→粒→床→埋設保持→地盤の荷重経路、氷橋、凍結融解、滞水を確認する。450mm床、300mm削れ代と保持層までの余裕、30°級斜面、9〜17時・4〜5時間ごとの整地・約60分閉鎖を維持する。表面マットや表面ネットへ変更しない。

暖気中の現場噴霧による雪状形成は未達で、工場粒の散布とは分けて継続検討する。高分子の結晶性は枝状の雪結晶や雪の滑走感の証明ではない。人体・環境安全は完成粒の添加剤、残留溶媒、摩耗粉、溶出まで評価する。油・塩・フッ素・シリコーン潤滑、現地冷却、常時散水を前提にしない。

## 7. 数値確認と引継ぎ

48吸湿条件、36到達時間、12乾燥条件を保存。解析級数と独立の有限体積離散化を照合し、512分割の最大絶対差は吸湿割合0.0000171未満。147整合確認が通過した。物理試験件数・材料合格率ではない。

初期の256分割は設定誤差に届かず512へ細分化した。数表監査の初稿にあった倍率20倍超という不適切なテストは、算式の実計算に基づく不一致確認へ修正。誤った値は最終結論に使っていない。

開始時mainはe2cdc18fc3ac1ac08c42b6631bb4b660157640b9。Claudeの物性照合台帳は前巡から変更なし。今回の根拠と疑義を回覧板へ追記する。受領・返答・v3元コード・稼働は未確認。設備・協力先なし。照会送信・購入・契約は行っていない。

File: GPT往復/GPT回答_多方向探索第19巡_結晶性多材料と少量接合材の部分再製造_20261008.md
# 多方向探索第19巡：結晶性多材料と少量接合材の部分再製造

2026-10-08／Codex。参照共有版：b3c54645da8e1ee573fadae2fa83503fd11908f8。正本v36を置換しない。**物理試験0件、実物成功確率未算定。142項目は数値整合確認で、実証成功件数ではない。**

## 1. 今回進めた発明と判断

前巡のPE枝補強だけではなく、結晶性セルロース、再生セルロース、キトサン系、セルロースアセテート（CA）、PHA系へ材料・製造原理を広げた。新しい統合案H19は、**工場で作る開放骨格、内側だけの少量接合材、営業中に交換できる乾燥済み在庫**を組み合わせる。完成素材・特許新規性・雪感の証明ではない。

変更点は、全粒を薄い液に戻して毎回噴霧することを標準工程にしない点にある。結晶性原料を粒へ組み立てる技術は実在する。しかし結晶を含む球ができることと、新雪圧雪の開放構造・滑走摩擦・エッジによる局所破壊が揃うことは別の合否である。

|比較案|粒の構成と狙い|進める条件|
|---|---|---|
|C19：セルロース単独粒|結晶性繊維の集合で低密度化|50℃湿乾で寸法・接合を保持。中空の球殻ができるだけでは不合格|
|P19：PHA系開放粒|スポーツ充填材の材料技術を固定人工芝なしで応用|当該グレードの50℃クリープ、摩耗、製粒歩留まり、摩擦を確認|
|H19：骨格と接合相の分離|骨格を残し内側の少量だけ補修|接合相の局在、湿潤接着、修復後の開口、旧相回収が成立|

セルロース接合相が濡れて弱すぎる場合、厚塗りで救済せず、同じ位置を骨格と適合する熱可塑性材で工場接合するH19-Tへ切り替える。これも耐久性・加工損傷・接着相性は未測定。材料名だけで最適解を確定しない。

## 2. 一次資料で確認したこと

### 結晶と雪感を分ける

cCNC集合粒のプレプリントは、供給液0.5 wt%、入口175℃／出口104℃の噴霧乾燥と、乾燥試料のAFM評価を記載する。見かけ弾性率は約18.02 MPa、別の商用品24.55 MPa、クエン酸を含む試料27.97 MPa。これは乾燥した微小押込みの値で、50℃湿潤の枝定数や雪床の硬さではない。商用品4.5 wt%と実験室条件は装置等も異なり、濃度だけの比較ではない。後続の査読出版は確認していない。[原文PDF・S1](https://chemrxiv.org/engage/api-gateway/chemrxiv/assets/orp/resource/item/62ddab7cb464fa8e7a71895e/original/mechanical-properties-of-microspheres-assembled-from-carboxylated-cellulose-nanocrystal-rods.pdf)

市販ChromaPur CV2/CV7は、メーカー資料のD50が2／7 µm、かさ密度0.30／0.56 g/cm³。目標の0.3〜0.6 mm開放粒とは大きさも構造も違う。粉のかさ密度を粒真密度へ、化粧品の感触を板の摩擦へ転用しない。[メーカー発表・S4](https://www.crodabeauty.com/en-gb/resources/blog/crodas-latest-innovation-chromapur-cv2-and-cv7)、[公開資料p2・S3](https://pub-mediabox-storage.rxweb-prd.com/exhibitor/products/exh-7148ff06-b394-4e64-8c60-559022c438e4/product-documents/pro-26bdae54-4134-481a-a63d-674129b1adb1/4e1503a5-53c5-4411-bd6c-846a3ddcb69c.pdf)

### 濡れると変わる接合を先に調べる

再生セルロースゲル粒を21℃・24%RHで乾燥した研究では、代表例で水膨潤粒径1335→550 µm、AFM見かけ弾性率が初期0.45 MPaから上昇して後期約12 MPaとなる。乾燥と湿潤を同じ物性では扱えない。ただしLiCl/DMAc由来の再生粒であり、天然cCNC集合粒と同じではない。乾燥後の再吸水・50℃・滑走の値は得られない。[原論文pp6458–6460・S2](https://pubs.rsc.org/en/content/articlepdf/2020/sm/d0sm00866d)

乾燥ナノセルロースの水への再分散は対イオン・乾燥条件等にも依存する。再分散と分子溶解を区別し、「全セルロースは雨で溶ける／雨に耐える」のどちらにも一般化しない。[著者抄録・S6](https://pubmed.ncbi.nlm.nih.gov/22482888/)

NFC多孔粒の超撥水化研究は、未処理粒の吸水とフッ素系FOTSによる処理を記載する。この処理は本計画へ採用しない。水滴移動を無処理粒の耐雨性や冬の固着へ転用もしない。[原論文・S5](https://pubs.rsc.org/en/content/articlehtml/2012/ra/c2ra00020b)

### 他分野から取り込める部分

|一次資料|今回取り込む部分|転用しない主張|
|---|---|---|
|[キトサン系噴霧粒・S7](https://pubmed.ncbi.nlm.nih.gov/12550779/)|抄録の球状粒8〜465 µmという形成例|未変性キチンと同一視しない。粒径は湿潤強度や開放構造の証明ではない。抄録のみ参照|
|[カネカPHBHスポーツ充填材・S8](https://www.kaneka.co.jp/topics/news/2025/nr2506101.html)|2025年の屋内人工芝葉・充填材共同開発。粒材料の工業化比較へ追加|屋内人工芝の性能を夏のスキー性能としない。固定人工芝は採用しない|
|[ダイセルCA球状粒BS7・S9](https://www.daicel.com/en/news/2025/20250311_1085/)|滑らかな化粧品粒という異なる比較対象|OECD301Fの報告を屋外寿命・摩耗粉の無害性・自由放流の保証としない|

これらの資料に、人体・雨・雪感・冬・採算の同時達成を示す実測一式はない。以下は未知の物性を架空の値で埋める計算ではなく、比較すべき工程条件を絞る収支である。

## 3. H19の構成と接合位置

目標粒径0.3〜0.6 mm、開放通路、丸い外側接触部、内側へ保護した接合部を参照仕様とする。製造公差を実証した図面ではない。前巡F18の枝を両端で受ける荷重経路を取り込み、長い自由毛を増やすだけの案から分岐する。

~~~mermaid
flowchart LR
 A[工場で開放骨格を成形] --> B[粒内の短い支点だけ接合]
 B --> C[洗浄・乾燥・分級・性能確認]
 C --> D[乾燥済み交換在庫]
 D --> E[閉鎖中に配材・整地]
 E --> F[使用後の回収と選別]
 F -->|健全粒| E
 F -->|補修対象| B
 F -->|微粉・異物・劣化品| G[分離回収して物量を計測]
~~~

**粒内の永久接合**は枝の倒れ・束化を抑える役割。**粒間の壊れて戻せる接点**はエッジでほどけ、整地で再配置する役割。この2つを全面接着すると固い床になる。少量接合材はまず粒内用で評価し、粒間の雪感は別試験で判定する。

- H19-C：PHA等の骨格の内部節点へセルロース系相を局在。異種材接着と湿潤弱化が不確定。全面被覆を標準にしない。
- H19-T：骨格に適合する熱可塑性節点を工場で再形成。水分散を使わない場合、後述の蒸発費は適用せず、熱・劣化・再加工費を別測定する。
- C19単独粒：異種界面をなくす比較。湿潤崩壊するなら微粉・回収負荷を含め優先度を下げる。

接合相の乾燥質量比bは補修後の粒に対する比率。毎回bを上乗せして厚くする運用ではない。旧相の除去・再利用・新品補充を量り、繰り返し後も開口が残る必要がある。b=1%は強度から得た必要量ではなく、費用側から試す仮条件である。

## 4. 原料液の水・熱・粒径

乾燥物質量分率wなら、水量は乾燥物1 kgあたり(1−w)/w kg。潜熱2.45 MJ/kg、電気20円/kWh、抵抗加熱効率0.8の仮比較とする。顕熱、送風、熱損失、設備、労務等を含まない。熱回収・熱源・ヒートポンプ等で変わるため、普遍的な最低価格ではない。

|w|水 kg/乾燥kg|潜熱 MJ/乾燥kg|仮の潜熱加熱費 円/乾燥kg|500 µm完成粒の単一液滴相当径 µm|
|---:|---:|---:|---:|---:|
|0.5%|199.000|487.55|3385.76|1956.35|
|4.5%|21.222|51.99|361.07|936.31|
|20%|4.000|9.80|68.06|559.34|
|60%|0.667|1.63|11.34|368.40|

粒径列は床かさ密度120 kg/m³、充填率0.4、粒見かけ密度300 kg/m³、固体1500 kg/m³、水1000 kg/m³を仮定した1液滴→1粒の質量保存。粒内空隙80%もこの仮定の帰結で、市販粉末密度を流用していない。

ρ液=1/[w/ρ固体+(1−w)/ρ水]、D液=D粒[ρ粒/(wρ液)]^(1/3)。60%では完成粒の方が大きく、膨張・空隙形成が必要。噴霧でその形が得られる証明ではない。粘度、液滴分裂、皮膜化、乾燥収縮を含まないのでノズル能力は決定できない。

代替として、0.5%液を20%へ機械脱水し全固体を回収できれば、水199 kgのうち195 kgを機械分離し、蒸発対象は4 kg/乾燥kgとなる。濾過可能性、ゲル化、再分散、形状、排水処理、固体回収率は未検証。機械脱水費をゼロとした見積りにはしない。

S1のPe=R²/(Dt)に記載値180 nm、D=5.42×10⁻¹² m²/s、t=6 sを入れると約0.000996。式は液滴半径を定義する一方、説明には粒子半径と読める箇所があり、固定R,tならDの増加でPeは減るため、ゲル化の説明にも整合確認が必要。同じD,tで液滴半径10／25／50／100 µmならPeは3.08／19.22／76.88／307.50。実液滴の値を取得するまで形状保証に使わず、誤記訂正を推測で確定しない。[原文・S1](https://chemrxiv.org/engage/api-gateway/chemrxiv/assets/orp/resource/item/62ddab7cb464fa8e7a71895e/original/mechanical-properties-of-microspheres-assembled-from-carboxylated-cellulose-nanocrystal-rods.pdf)

## 5. 少量接合相で費用をどこまで下げられるか

第18巡の仮予算を引き継ぐ。2000 m²、厚450 mm、床120 kg/m³、乾燥材108 t、完成粒500円/kg、10年・8%、材料以外の初期2000万円、固定費400万円/年、購入補充2%/年、年間予算1900万円。税抜の比較入力で実見積りではない。

初期材料費を年換算し補充費を加えた基礎年費16,108,182円、追加工程の残額2,891,818円/年。購入補充2%は流出許容量ではない。年240回、1回に全材の1%を補修すると1080 kg/回、259,200 kg/年、補修全費用上限11.1567円/処理kg。複数提案がこの残額を重複使用しない。

w=4.5%の場合：

|処理する乾燥相b|水 kg/処理粒kg|仮潜熱加熱費 円/処理粒kg|年の同加熱費|他すべてへ残る 円/処理粒kg|
|---:|---:|---:|---:|---:|
|全粒100%|21.222|361.073|93,590,000円|−349.916|
|接合相3%|0.637|10.832|2,807,700円|0.325|
|接合相1%|0.212|3.611|935,900円|7.546|

3%接合相は潜熱分だけでほぼ残予算を使う。**1%程度で必要強度を満たせるかを先に測る**。残7.546円/kgから材料、分離、労務、設備年費、顕熱、回収、検査まで支払う。接合相を全量新品に置き換え他費用を全てゼロとした上限でも754.60円/接合材kgで、購入見積価格ではない。

全粒再製造の潜熱費だけを上限へ合わせるには、補修1%ならw≥60.40%、0.1%ならw≥13.23%、5%ならw≥88.41%。これは製造可能な濃度の保証ではなく工程が超えるべき条件である。

2000 m²の年費モデルは全山の工事見積りではない。整地設備税込2億円以内という別制約は維持するが、材料・土木・再生工場・在庫込みの2億円達成をこの表から主張しない。

## 6. 60分整地と雨・冬への接続

1080 kgを閉鎖中40分で処理すると1620 kg/h。w=4.5%、b=1%でも水343.8 kg/h、潜熱熱出力233.98 kW。全粒なら水34,380 kg/h、23.40 MW。少量化だけで乾燥が瞬時に終わるわけではない。

同じ1080 kgを乾燥済み粒と交換し、回収品を8時間で別途再生する場合、b=1%の同じ潜熱を時間配分すると19.50 kW。年エネルギー量は変わらない。輸送・乾燥の実能力、雨で回収粒が持ち込む追加水は未算入。

在庫を1回交換量の1.2倍と仮定すると1296 kg。保管かさ密度120 kg/m³なら10.8 m³、500円/kgなら64.8万円。年換算と同じ2%補充を加えた追加年費109,531円により、補修費上限は11.1567→10.7341円/kgとなる。倉庫・搬送・乾燥機等は別途必要。在庫があるだけで60分復旧とはしない。

|場面|進める条件|認定しないこと|
|---|---|---|
|昼整地|大部分が再配置で戻り、補修量と物流が収支内|全量補修が必要なら部分再生の費用優位は消える|
|雨・台風後|乾燥回収質量、粒度、異物、含水、形状、流出微粉を測り、復旧床を再試験|土砂混入や形状破壊があれば山頂へ押し戻すだけで復旧とはしない|
|冬|基盤・粒間排水、雪との界面せん断、融解再凍結後の水溜まりを測る|親水性だけで雪崩れ防止とはしない。全面被膜で排水を塞がない|
|人体・環境|使用状態で摩耗粉、溶出物、皮膚・吸入接触、経年劣化を評価|化粧品・食品用途、生分解性を無害の証明へ置換しない|

削れ代300 mm、比較厚450 mm、約30°斜面、閉鎖時80 m/s風、9〜17時営業、4〜5時間ごと・約60分整地を維持。固定マット・シート・ブラシ・メッシュ・ジオセル、油分潤滑へ変更しない。工場の熱加工と現地非冷却・強酸不使用の営業を分ける。

## 7. 検証結果と次段階

60工程ケース、4濃度の製粒質量保存、3補修割合の費用境界、5半径のPe感度、脱水・交換在庫を計算した。142項目の照合は、独立した割引現在価値計算、液滴からの固体質量再構成、熱量と時間の換算等を含む。物理モデルの校正ではない。

次の実測は[試験仕様](多材料検証_結晶粒と部分再製造_20261008/試験仕様.md)。先に湿潤後の粒内接合、その後に粒群摩擦、エッジ抵抗、残留溝、整地回復を実雪基準で測る。乾いた化粧品粒の感触だけで斜面へ移らない。製造・予約・実験は今回行っていない。

初期15〜25%という予測を、材料追加や計算通過数から引き上げていない。90%超の判定には条件と失敗定義を固定した独立試験が必要であり、探索中の良い条件だけを数えない。

## 8. Claudeへの独立検証依頼

GitHubで共有する。公開は受領・同意・実験を意味しない。着手時mainには第18巡以後のClaude研究結果はなく、全物質探索の方針を引き継いだ。

1. S1の粒子／液滴半径、DとPe、乾燥AFM条件を原文照合する。S2の再生ゲルと天然cCNCを混同していないか確認する。
2. セルロース・キトサン・CA・PHA・PE各グレードの50℃湿潤物性、製粒法、残留物、摩耗粉、実価格を同じ表へ追加する。有望系を今回の材料だけに限定しない。
3. H19-Cの接合相1%が枝支持に足りるか、異種界面が雨で剥がれないか反証する。満たさなければH19-T等へ原理を切り替える。粒間は永久接着しない。
4. 0.5%→20%脱水と再粒化の実装例、固体回収率、ノズル・粒度分布を提出する。高濃度化だけで開放形状ができるとはしない。
5. 補修1%・接合相1%・8時間再生・在庫1296 kgが劣化分布と物流に合うか検証する。60分内の収集・選別・搬送・散布・整地を別積算する。
6. 採用／却下／未測定を区別して回覧板を更新し、物理試験の原記録が得られた段階で性能・成功率を更新する。

## 保存資料

- [入力](多材料検証_結晶粒と部分再製造_20261008/inputs.json)／[計算コード](多材料検証_結晶粒と部分再製造_20261008/calculate.py)
- [全結果](多材料検証_結晶粒と部分再製造_20261008/results.json)／[数値照合](多材料検証_結晶粒と部分再製造_20261008/validation.json)
- [出典と読取範囲](多材料検証_結晶粒と部分再製造_20261008/sources.json)／[再実行手順](多材料検証_結晶粒と部分再製造_20261008/README.md)

メーカー照会・発注・試料取得は未実施。GitHub保存後の照合・ローカル削除は公開作業の確認記録で判断する。
